Repository: SidonTheTroll/3rd-sem-grinding

# TODO

# Routine 

| Working Day | 9 - 10    | 10 - 11 | 11 - 12 | 12 - 1  | 1:30 - 2:30 | 2:30 - 3:30 | 3:30 - 4:30 |
| ----------- | --------- | ------- | ------- | ------- | ----------- | ----------- | ----------- |
| 1           | MS&E      | MT      | FM&HM   | Thermo  | OE          | OE          | OE          |
| 2           | OE        | Thermo  | MS&E    | MT      | SM Lab      | SM Lab      | SM Lab      |
| 3           | Thermo    | FM&HM   | SM      | MT      | OE          | OE          | OE          |
| 4           | MS&E      | FM&HM   | MS&E    |    | FM Lab      | FM Lab      | FM Lab      |
| 5           | MT        | FM&HM   | SM      | EIK&T   | Library     | NCC         | NCC         |
| 6           | Renewable | Thermo  | SM      | EIK&T   | MT Lab      | MT Lab      | MT Lab      |

## [[Engineering Thermodynamics]]
- Link to book: [[Thermodynamics.pdf]]

## [[FM&HM]]
- Link to book: [[FM&HM.pdf]]

## [[MS&E]]
- Link to book: [[MS&E.pdf]]

## [[MT]]
- Link to book: [[MT.pdf]]

## [[SM]]
- Link to book: [[SM.pdf]]

## [[Renewable Energy Technology]]

## [[EIK&T]]

File: Lab/SM/01-tension-test.md
![01](./img/1/1.jpg)
![01](./img/1/2.jpg)

- **Experiment no.:** 01 
- **Aim:** TO determine ultimate tensile stress of a metal. 
- **Objective:** To conduct a tensile test on a mild steel specimen and determine the following: 
    1. Limit of proportionality 
    2. Elastic Limit 
    3. Yield Strength 
    4. Ultimate strength 
    5. Young's modulus of elasticity 
    6. Percentage elongation 
    7. Percentage reduction in area

## Apparatus Required 
1. Universal Testing Machine (UTM)
2. Mild steel specimen
3. Graph paper 
4. Scale 
5. Vernier caliper 

## Machine Specification 
- Capacity: 400 kN 
- Model: KUT40 
- SR No.: 2K1S/61 
- Mfd. by: Ratnakar Enterprises 

## Theory 
The tensile test is the most widely applied of all mechanical tests. In this test, the ends of the test piece are fixed into grips connected to a straining device and to a load-measuring device. If the applied load is small enough, the deformation of any solid body is entirely elastic. An elastically deformed body will return to its original form as soon as the load is removed. However, if the load is too large, the material can be deformed permanently. The initial part of the extension so caused is recoverable immediately after the load is removed and is termed elastic, and the rest of the curve, which represents the manner in which a solid undergoes plastic deformation, is termed plastic. The stress below which the deformation is essentially entirely elastic is known as the yield strength of the material. In some materials, the onset of plastic deformation is denoted by a sudden drop in load, indicating both an upper and a lower yield point. However, some materials do not exhibit a sharp yield point. During plastic deformation at larger extensions, strain hardening cannot compensate for the decrease in cross-section, and thus the load passes through a maximum and then begins to decrease. At this stage, the ultimate tensile strength, which is defined as the ratio of the maximum load on the specimen to the original cross-sectional area, reaches its maximum value. Further loading will eventually cause “neck” formation and rupture.

## Procedure 
1. First, measure the original length and diameter of the specimen. The length may be either the length of the gauge section, which is marked on the specimen, or the entire length of the specimen.
2. Insert the specimen into the grips of the test machine and attach the strain-measuring device to it.
3. Begin the load application and record the load versus elongation data.
4. Take readings more frequently as the yield point is approached.
5. Measure elongation values with the help of a divider and a ruler.
6. Continue the test until fracture occurs.
7. Join the two broken halves of the specimen together and measure the final length and diameter.

## Testing Procedure
Testing of Specimen Through Electronic Control Panel

1. Clamp the specimen between the grips.
2. Start the hydraulic pump and remove the dead weights.
3. On the electronic panel, the following entries are important:
    - **Preload % FS:** This value is a percentage. It is used to start the graph from the zero position. Set it by trial and error (between 0.1 and 1.0%).
    - **Rupture % Peak:** This value is a percentage. It is used to stop the test when the specimen ruptures. Set it by trial and error.
    - **Hold load:** Set this value equal to the capacity of the machine.
4. Enter the above values in the panel and save them, so they need not be entered each time.
5. Press "Start/Stop" twice, then start loading the machine by opening the right-hand valve.
6. At rupture, the test will terminate and the machine will trip off.
7. Connect the dot matrix printer and take a printout.

## Testing of Specimen through PC Software
1. Clamp the specimen between the grips.
2. Start the hydraulic pump and remove the dead weights.
3. In the PC software, first select the required test type, such as "Tension Test". Select the "Create New" option on the toolbar, enter the required initial data, and save the file.
4. Click the "Start Test" button on the toolbar.
5. Enter the required values in the software and click "Data OK". This data will be transferred to the panel.
6. Next, the graph window will appear. Enter the graph scale to view the graph up to rupture, then click the "OK" button.
7. If the load value is not zero, zero it using the "Take Load" button.
8. Click the "Start Test" button to begin loading.
9. At rupture of the specimen, the test will terminate automatically and the machine will stop.
10. The software will then ask for the final gauge length and final diameter (depending on the type of specimen). If required, enter these values from manual measurement.
11. You will then get the load vs. displacement curve and all results.
12. Connect the printer and take a printout.

![graph](./img/1/test-certificate.jpg)

File: Lab/SM/03-compression-test.md
- **Experiment no.:** 03
- **Title of the Experiment:** Compression Test
- **Object of the Experiment:** To determine the yield stress and ultimate crushing strength of the brick.

## Apparatus Required
Avery's compression testing machine, meter scale, bricks

## Theory
- Yield stress = load at yield point / area of compression (at first crack)
- Ultimate stress = ultimate load / area of compression (at fracture)

## Procedure
1. Measure the length and width of the brick (specimen) with a meter scale, and calculate the area of compression from them.
2. Place the brick flat at the center of the lower plate of the compression testing machine.
3. Turn the handle at the top of the spindle to lower the upper plate until it touches the top of the brick.
4. Tighten the supply valve of the oil contained at the bottom.
5. Operate the pumping handle steadily.
6. Note the load reading at which the needle jumps back at the first crack. This gives the yield point load.
7. Continue pumping steadily until the brick fractures and the needle swings back. Note the maximum value of the load (at which the brick fractures); this is the ultimate load.

## Observation
- Description of the brick specimen = Assam type brick
- Length of the brick, $l$ = 22 cm
- Width of the brick, $b$ = 10 cm
- Area of the brick, $A = l \times b$ = 220 $cm^2$

| No. of Observation | Yield point load $(P_Y)$, kg | Ultimate load $(P_U)$, kg | Yield stress, $F_y = P_Y/A$, $kg/cm^2$ | Ultimate stress, $F_u = P_U/A$, $kg/cm^2$ |
| --------------- | --------------- | --------------- | --------------- | --------------- |
| 1 | 3500 | 9500 | 15.91 | 43.18 |

![apparatus](./img/3/apparatus.jpg)
